Repository: reversely/chips

# Tortilla Chip Fracture Study

An experimental investigation into whether moisture loss predicts fracture behaviour in commercially produced tortilla chips. A custom biaxial punch-on-ring apparatus was used to measure fracture force and energy across a range of controlled bake times. Two trials were conducted, plus a brand control.

## Background

Water plasticises the starch-gluten matrix in brittle foods. Below a critical moisture threshold, starchy materials undergo a glass transition from a rubbery to glassy state, substantially altering fracture behaviour. This study tests whether that moisture-fracture relationship is detectable and quantifiable using fracture energy as the primary metric.

## Repository Structure

```
trial1_analysis.ipynb       # Trial 1: hand-cut chips, puffing present
trial2_analysis.ipynb       # Trial 2: 3D-printed chips, puffing suppressed
trialBrand_analysis.ipynb   # Brand control: commercial chips, no bake treatment
fracture_energy_trial1.csv  # Trial 1 raw data
dataProcessing_march25_final.csv  # Trial 2 raw data
dataProcessing_brand.csv    # Brand control raw data
results_summary.csv         # Trial 2 derived quantities (export)
theory.md                   # Derivations and formula reference
Brief.md                    # Project background and fracture mechanics theory
photos/                     # Setup and results photos
```

## Trials

| | Trial 1 | Trial 2 | Brand Control |
|---|---|---|---|
| Chips | Hand-cut tortilla | 3D-printed uniform | Commercial (unmodified) |
| Bake times | 3–7 min (8 groups) | 3–6 min (7 groups) | No baking |
| n | 74 chips | 68 chips | 10 chips |
| Key issue | Puffing dominated signal | Puffing suppressed | No moisture predictor |

## Key Findings

- **Trial 1.** H0 technically rejected (F_max p = 0.007) but the positive slope indicates a puffing artifact, not a real moisture effect. E_f shows no relationship (p = 0.585). CoV 37–68% across metrics. Results not interpretable.
- **Trial 2.** H0 rejected via E_f (R² = 0.145, p = 0.0015). Puffing suppression collapsed the spurious F_max signal and revealed a real, weak moisture-fracture energy relationship. CoV reduced to 19–40%.
- **Key dissociation.** F_peak and F_max are ANOVA-significant by bake time group but not by moisture regression. E_f is the reverse: regression significant, ANOVA not. This identifies moisture loss as the real driver of fracture energy, with force metrics influenced by surface effects independent of moisture.

## Metrics

| Symbol | Meaning |
|---|---|
| F_peak | First-peak force (N). load at initial crack |
| F_max | Maximum force (N) over full test |
| E_f / G_raw | Raw fracture energy (J). area under force-displacement curve |
| G_c | Fracture energy density (J/m²) |
| sigma_c | Biaxial fracture stress (MPa) |
| E | Elastic modulus (MPa) |
| K_Ic | Fracture toughness (Pa.m^0.5) |

## References

- Braga and Cunha (2002). Water activity and glass transition in starchy foods.
- Roos (1995). Phase Transitions in Foods.
- Atkins and Mai (1985). Elastic and Plastic Fracture.
- Timoshenko and Woinowsky-Krieger (1959). Theory of Plates and Shells.

File: fracture_energy_trial1.csv
Trial,Bake time (min),Initial mass (g),Final mass (g),dmass (g),TrialName,Moisture loss,Trial2,dt,PeakForce_N,MaxForce_N,Threshold_N,FractureEnergy_J
1,6.5,3,1.9,1.1,Chip 1.fig,0.366666667,1,0.775,6.862428699,8.77521801,1.755043602,0.010737111
2,6.5,2.9,2,0.9,Chip 2.fig,0.310344828,2,0.5375,24.09512869,24.09512869,4.819025738,0.032746026
3,6.5,2.9,2.2,0.7,Chip 3.fig,0.24137931,3,2.8125,5.03510287,12.16733049,2.433466099,0.046114441
4,6.5,3.2,2,1.2,Chip 4.fig,0.375,4,1.875,10.71933223,14.20877854,2.841755708,0.027556812
5,6.5,2.9,1.9,1,Chip 5.fig,0.344827586,5,2.4625,8.220930975,16.55751013,3.311502026,0.048470542
6,6.5,2.8,1.9,0.9,Chip 6.fig,0.321428571,6,1.3125,4.460701574,12.21411801,2.442823602,0.019879259
7,6.5,2.8,1.8,1,Chip 7.fig,0.357142857,7,0.525,5.47124619,18.86573869,3.773147739,0.022646462
8,6.5,2.7,2.1,0.6,Chip 8.fig,0.222222222,8,2.15,6.36822272,16.08755452,3.217510903,0.041155698
9,6.5,2.4,1.7,0.7,Chip 9.fig,0.291666667,9,1.1875,2.822037248,12.02875932,2.405751865,0.02385004
10,6.5,2.9,2,0.9,Chip 10.fig,0.310344828,10,0.45,25.98804546,25.98804546,5.197609092,0.028430359
11,6,2.6,1.9,0.7,Chip 21.fig,0.269230769,21,1.6125,4.33972089,6.57947845,1.31589569,0.009270925
12,6,3,2,1,Chip 22.fig,0.333333333,22,1.15,4.219708591,12.79604881,2.559209761,0.021628849
13,6,2.8,2,0.8,Chip 23.fig,0.285714286,23,1.5625,12.8976126,16.65735722,3.331471444,0.036969908
14,6,2.9,1.7,1.2,Chip 24.fig,0.413793103,24,1.1375,3.27183685,8.89666318,1.779332636,0.010507964
15,6,2.7,1.9,0.8,Chip 25.fig,0.296296296,25,1.7125,2.164724477,7.109888688,1.421977738,0.0154869
16,6,2.8,2,0.8,Chip 26.fig,0.285714286,26,1.1,4.588524703,7.983672044,1.596734409,0.021475383
17,6,3.1,2,1.1,Chip 27.fig,0.35483871,27,2.3375,15.12213089,22.12613273,4.425226546,0.061479462
18,6,2.8,1.8,1,Chip 28.fig,0.357142857,28,1.375,2.939911592,14.57366031,2.914732062,0.02406065
19,6,2.8,1.8,1,Chip 29.fig,0.357142857,29,1.9,16.56231268,16.56231268,3.312462535,0.027313289
20,6,3.3,2.1,1.2,Chip 30.fig,0.363636364,30,1.275,4.499712229,17.2013322,3.44026644,0.037833288
21,5.5,3,2.1,0.9,Chip 31.fig,0.3,31,1.2625,19.19633543,19.19633543,3.839267085,0.021791648
22,5.5,3.1,2,1.1,Chip 32.fig,0.35483871,32,1.375,7.661873528,11.58305279,2.316610559,0.016487135
23,5.5,2.8,1.8,1,Chip 33.fig,0.357142857,33,2.375,4.544044872,18.49545176,3.699090352,0.035567645
24,5.5,3.1,2,1.1,Chip 34.fig,0.35483871,34,1.9125,19.04497556,19.96647036,3.993294071,0.032028845
25,5.5,2.8,1.8,1,Chip 35.fig,0.357142857,35,2.325,7.014446546,29.9763867,5.995277339,0.079550566
26,5.5,2.8,1.9,0.9,Chip 36.fig,0.321428571,36,1.3125,11.52948682,11.52948682,2.305897363,0.014835004
27,5.5,2.8,1.7,1.1,Chip 37.fig,0.392857143,37,0.95,16.63300468,16.63300468,3.326600937,0.028505916
28,5.5,3,2.1,0.9,Chip 38.fig,0.3,38,0.875,20.63201839,20.63201839,4.126403677,0.022693648
29,5.5,2.7,1.8,0.9,Chip 39.fig,0.333333333,39,0.7125,4.932691135,17.64114433,3.528228866,0.021996159
30,5.5,2.7,1.8,0.9,Chip 40.fig,0.333333333,40,0.65,22.75173022,27.15185963,5.430371926,0.040019891
31,4.5,2.8,1.9,0.9,Chip 41.fig,0.321428571,41,2.1375,10.12805913,15.7366149,3.147322979,0.041685315
32,4.5,2.9,2,0.9,Chip 42.fig,0.310344828,42,2.175,4.324628703,11.36447028,2.272894055,0.031780649
33,4.5,3.1,2.1,1,Chip 43.fig,0.322580645,43,1.1,5.437863526,17.84185355,3.568370711,0.029411408
34,4.5,3.1,2.1,1,Chip 44.fig,0.322580645,44,2.5375,4.583879019,13.08037121,2.616074241,0.042061984
35,4.5,3.1,2.1,1,Chip 45.fig,0.322580645,45,1.9625,8.636984234,11.22168175,2.24433635,0.024264347
36,4.5,2.9,2.1,0.8,Chip 46.fig,0.275862069,46,2.125,3.869008835,16.25217757,3.250435513,0.023561073
37,4.5,2.8,2,0.8,Chip 47.fig,0.285714286,47,0.6375,15.63193058,15.63193058,3.126386117,0.025771217
38,4.5,2.7,1.8,0.9,Chip 48.fig,0.333333333,48,2.475,7.971313684,8.626557549,1.72531151,0.029545497
39,4.5,3,1.9,1.1,Chip 49.fig,0.366666667,49,0.45,14.73828914,19.85648711,3.971297423,0.022513398
40,4.5,2.7,1.7,1,Chip 50.fig,0.37037037,50,1.375,23.64759435,23.64759435,4.729518871,0.039326977
41,7,3.1,2.1,1,Chip 51.fig,0.322580645,51,2.5375,3.260785586,8.347598961,1.669519792,0.023756334
42,7,3.1,2,1.1,Chip 52.fig,0.35483871,52,2.4875,15.16582637,15.16582637,3.033165274,0.024954891
43,7,3.1,2,1.1,Chip 53.fig,0.35483871,53,2.3375,2.422218015,11.91095958,2.382191916,0.024371142
44,7,2.5,1.8,0.7,Chip 54.fig,0.28,54,0.8625,11.95434191,11.95434191,2.390868382,0.01150447
45,7,2.8,1.7,1.1,Chip 55.fig,0.392857143,55,1.0625,7.360552218,8.924491896,1.784898379,0.01320368
46,7,2.5,1.8,0.7,Chip 56.fig,0.28,56,2.1125,4.641317653,12.8838367,2.576767339,0.028526881
47,7,2.4,1.5,0.9,Chip 57.fig,0.375,57,1.3375,3.067150503,9.563702389,1.912740478,0.009961459
48,7,2.4,1.8,0.6,Chip 58.fig,0.25,58,1.425,3.129212526,5.626672687,1.125334537,0.011488951
49,7,2.7,1.7,1,Chip 59.fig,0.37037037,59,0.6625,9.294079882,22.98413249,4.596826499,0.040624312
50,7,2.6,1.8,0.8,Chip 60.fig,0.307692308,60,2.45,2.27492469,6.160011825,1.232002365,0.010000238
51,3.5,2.6,1.8,0.8,Chip 61.fig,0.307692308,61,2.0875,9.165103316,11.72930315,2.34586063,0.028590242
52,3.5,2.3,1.7,0.6,Chip 62.fig,0.260869565,62,1.9625,14.60264654,14.60264654,2.920529307,0.035711718
53,3.5,3,2.3,0.7,Chip 63.fig,0.233333333,63,6.0875,4.792791089,11.84045414,2.368090829,0.06552955
54,3.5,2.6,2,0.6,Chip 64.fig,0.230769231,64,1.775,2.707600101,6.473309983,1.294661997,0.008540679
55,3.5,2.8,2,0.8,Chip 65.fig,0.285714286,65,2.8,2.637149422,10.27418084,2.054836168,0.031062546
56,3.5,2.5,2,0.5,Chip 66.fig,0.2,66,2.3625,3.897377074,10.77394795,2.154789589,0.028069924
57,3.5,2.9,1.9,1,Chip 67.fig,0.344827586,67,2.2,6.318699171,14.13651436,2.827302871,0.033813121
58,3.5,2.8,2.1,0.7,Chip 68.fig,0.25,68,2.425,7.666264091,10.2380905,2.047618099,0.077968278
59,3.5,2.8,2,0.8,Chip 69.fig,0.285714286,69,2.1,5.751717668,11.66919954,2.333839907,0.023213573
60,3.5,2.4,2,0.4,Chip 70.fig,0.166666667,70,0.85,10.77190095,11.43787724,2.287575447,0.019653732
61,3,2.4,1.6,0.8,Chip 71.fig,0.333333333,71,1.275,14.32757299,14.32757299,2.865514598,0.01478125
62,3,2.2,1.5,0.7,Chip 72.fig,0.318181818,72,0.9375,13.38228136,13.38228136,2.676456271,0.022265139
63,3,2.8,1.9,0.9,Chip 73.fig,0.321428571,73,1.3625,7.775244669,7.775244669,1.555048934,0.012240369
64,3,3,2,1,Chip 74.fig,0.333333333,74,2.6,11.03107603,11.51867587,2.303735174,0.05511904
65,3,2.9,2.1,0.8,Chip 75.fig,0.275862069,75,2.725,4.924100178,13.26979608,2.653959216,0.042517696
66,3,3.2,2.3,0.9,Chip 76.fig,0.28125,76,2.9625,2.864426335,11.44295968,2.288591937,0.046129453
67,3,3.1,2.4,0.7,Chip 77.fig,0.225806452,77,1.9625,3.974273849,7.768534821,1.553706964,0.02573472
68,3,2.8,2.1,0.7,Chip 78.fig,0.25,78,2.2375,4.648176719,10.55405178,2.110810357,0.03408692
69,3,3,2.1,0.9,Chip 79.fig,0.3,79,1.7,5.036625819,5.783065055,1.156613011,0.015211853
70,3,3,2.1,0.9,Chip 80.fig,0.3,80,0.7375,15.67826882,23.1049063,4.620981261,0.047615327
71,4,3.1,2.1,1,Chip 81.fig,0.322580645,81,1.925,11.32504105,11.88598142,2.377196285,0.02655105
72,4,3,2.1,0.9,Chip 82.fig,0.3,82,0.95,11.84823591,13.57905725,2.71581145,0.026262516
73,4,2.4,1.8,0.6,Chip 83.fig,0.25,83,0.875,4.414298724,13.59162637,2.718325274,0.020232202
74,4,2.6,1.8,0.8,Chip 84.fig,0.307692308,84,2.4125,6.166655795,15.39477067,3.078954135,0.032390646
,,,,,,,,,,,,
,,,,,,,,,,,,
,,,,,,,,,,,,
,,,,,,,,,,,,
,,,,,,,,,,,,
,,,,,,,,,,,,
,,,,,,,,,,,,
,,,,,,,,,,,,
,,,,,,,,,,,,
,,,,,,,,,,,,
,,,,,,,,,,,,
,,,,,,,,,,,,
,,,,,,,,,,,,
,,,,,,,,,,,,
,,,,,,,,,,,,
,,,,,,,,,,,,
,,,,,,,,,,,,
,,,,,,,,,,,,

File: results_summary.csv
Chip No.,Bake_time,Moisture_pct,F_peak_N,F_max_N,delta_c_mm,G_raw_J,G_c_Jm2,E_MPa,sigma_c_MPa,K_Ic
1,4.0,19.0,23.656,47.8266,1.4375,0.1695,239.7349,877.4576,1.2538,458647.1459
2,4.0,30.0,35.224,41.8336,2.3125,0.1362,192.7052,812.175,1.867,395613.8889
3,4.0,28.0,51.18,52.8746,0.4375,0.299,422.9908,6237.5625,2.7127,1624325.0377
4,4.0,24.0,43.431,43.6109,2.75,0.1738,245.8253,842.0925,2.302,454980.9132
5,4.0,21.0,23.239,39.8011,2.0,0.3248,459.4943,619.5554,1.2317,533556.1381
6,4.0,17.0,31.367,40.1111,1.9375,0.1693,239.4834,863.2249,1.6625,454673.5165
7,4.0,21.0,18.91,37.8598,1.25,0.2489,352.1701,806.6297,1.0023,532983.0184
8,4.0,30.0,35.731,36.2404,2.25,0.1204,170.3826,846.7503,1.8938,379830.9404
9,4.0,31.0,37.804,37.8039,2.875,0.1622,229.514,701.1204,2.0037,401144.5664
10,4.0,19.0,19.034,39.7039,0.875,0.1217,172.171,1159.8844,1.0089,446876.3549
11,3.5,26.0,26.353,34.1136,1.875,0.1261,178.3529,749.4134,1.3968,365595.4474
12,3.5,22.0,40.135,40.1348,4.1875,0.2519,356.3985,511.0473,2.1273,426774.5514
13,3.5,25.0,36.527,41.6456,2.375,0.1613,228.2149,820.0552,1.936,432607.0381
14,3.5,17.0,48.426,48.4261,7.375,0.3324,470.2407,350.1138,2.5667,405755.7824
15,3.5,32.0,48.29,48.2903,3.0625,0.1378,194.9007,840.7634,2.5595,404802.9037
16,3.5,18.0,50.915,50.9149,6.75,0.3306,467.7673,402.1931,2.6986,433742.7606
17,3.5,29.0,62.43,62.4301,4.125,0.1844,260.9003,806.9787,3.309,458847.4175
18,3.5,19.0,54.78,54.7799,7.375,0.3106,439.444,396.0524,2.9035,417184.4442
19,3.5,26.0,32.297,32.297,2.0,0.1077,152.3744,861.0431,1.7118,362216.6452
20,3.5,17.0,46.645,46.6454,4.875,0.1981,280.2257,510.1797,2.4723,378107.7398
21,4.5,21.0,47.071,47.0706,3.375,0.1739,245.9511,743.6564,2.4949,427671.7588
22,4.5,34.0,54.249,54.2493,3.5,0.1338,189.2687,826.4496,2.8754,395500.9962
23,4.5,27.0,35.864,35.8644,2.5,0.1412,199.7695,764.9119,1.9009,390904.1516
24,4.5,13.0,38.948,39.6959,2.6875,0.258,364.9925,772.7328,2.0644,531075.9952
25,4.5,24.0,33.073,35.546,2.3125,0.1462,206.8875,762.5785,1.753,397200.1539
26,4.5,14.0,22.902,33.214,1.9375,0.2623,371.0729,630.2667,1.2139,483606.1557
27,4.5,25.0,39.754,39.7542,2.8125,0.1199,169.694,753.6696,2.1071,357621.5826
28,4.5,14.0,47.932,48.3892,6.0625,0.3313,468.6603,421.5669,2.5405,444490.3614
29,4.5,26.0,25.351,32.3662,1.75,0.1202,170.0274,772.4133,1.3437,362396.7306
30,4.5,18.0,42.125,42.1252,3.4375,0.2061,291.5398,653.4162,2.2328,436459.4294
31,5.0,33.0,40.542,44.6354,2.8125,0.1669,236.1808,768.6088,2.1488,426064.0914
32,5.0,19.0,18.974,38.3923,1.6875,0.1684,238.2811,599.5257,1.0057,377962.46
33,5.0,24.0,17.232,29.3766,1.125,0.1024,144.8811,816.725,0.9133,343988.3489
35,5.0,29.0,17.987,30.674,0.0625,0.1418,200.546,15345.1594,0.9534,1754254.9094
36,5.0,17.0,34.276,45.6213,2.4375,0.1588,224.6732,749.7875,1.8167,410435.3613
37,5.0,14.0,19.123,22.8332,2.3125,0.107,151.3312,440.9273,1.0136,258313.9081
38,5.0,14.0,21.138,26.4849,1.4375,0.1158,163.8454,784.059,1.1204,358419.3804
39,5.0,26.0,24.839,34.6226,2.0,0.198,280.1584,662.2116,1.3165,430725.1178
40,5.0,16.0,29.935,30.4859,2.0,0.0917,129.708,798.0718,1.5866,321739.4475
41,5.5,21.0,41.813,41.8134,0.125,0.1166,164.97,17835.8578,2.2162,1715336.9552
43,5.5,36.0,13.14,36.7994,0.625,0.1877,265.5902,1121.0063,0.6965,545644.8318
44,5.5,27.0,19.059,41.3712,0.9375,0.1515,214.3789,1083.9806,1.0102,482060.7021
45,5.5,30.0,26.893,50.4102,2.125,0.2401,339.6515,674.7968,1.4254,478743.9396
46,5.5,32.0,16.645,30.8409,1.5625,0.1082,153.0206,568.0106,0.8822,294817.4076
47,5.5,30.0,36.407,40.5477,2.4375,0.1461,206.687,796.4031,1.9297,405716.9055
48,5.5,23.0,26.841,36.8626,1.6875,0.1553,219.6432,848.101,1.4227,431601.1923
49,5.5,27.0,19.976,30.0626,1.375,0.1469,207.8671,774.6375,1.0588,401275.0616
50,5.5,30.0,27.303,36.6823,1.6875,0.1288,182.2145,862.699,1.4471,396479.8235
51,6.0,30.0,42.003,42.0027,2.5625,0.131,185.2824,873.9954,2.2263,402412.672
53,6.0,20.0,34.432,53.5671,2.0625,0.2983,422.0285,890.1455,1.825,612916.5949
54,6.0,28.0,51.037,51.0365,3.25,0.1183,167.4123,837.3258,2.7051,374404.3661
55,6.0,26.0,50.729,55.9547,4.25,0.2263,320.1224,636.4438,2.6888,451375.6117
56,6.0,29.0,53.067,53.0672,3.375,0.1407,199.0744,838.3849,2.8127,408535.1686
57,6.0,30.0,25.294,33.5463,2.0625,0.1568,221.7588,653.9074,1.3407,380801.3795
58,6.0,32.0,30.412,42.7411,2.1875,0.2125,300.5903,741.2925,1.6119,472043.7888
59,6.0,27.0,25.918,43.494,1.8125,0.1826,258.2807,762.4584,1.3737,443766.022
60,6.0,32.0,27.505,30.6682,0.375,0.1146,162.127,3910.8672,1.4578,796277.0678
61,3.0,22.0,24.829,42.9038,1.75,0.3033,429.0186,756.5086,1.316,569698.3624
62,3.0,27.0,53.642,53.6423,3.8125,0.1794,253.7536,750.2185,2.8432,436314.8835
63,3.0,19.0,37.379,37.3785,4.0625,0.3039,429.9785,490.5994,1.9812,459289.8914
64,3.0,21.0,29.752,39.529,2.375,0.1393,197.0123,667.952,1.5769,362759.9305
65,3.0,21.0,19.757,48.7572,1.4375,0.3286,464.8226,732.8344,1.0472,583642.0105
66,3.0,30.0,33.414,50.1266,1.875,0.206,291.3925,950.2106,1.771,526197.906
67,3.0,20.0,21.171,36.5271,1.75,0.2106,297.9985,645.0539,1.1221,438434.8163
68,3.0,33.0,41.985,41.9855,2.8125,0.146,206.4795,795.9656,2.2253,405401.7301
69,3.0,28.0,25.776,26.126,1.75,0.0891,126.0515,785.3625,1.3662,314636.5524
70,3.0,29.0,47.068,47.0676,3.125,0.15,212.2307,803.0978,2.4947,412846.1855
